Repository: floriantheuss/Resonant_Ultrasound_Spectroscopy

# Resonant_Ultrasound_Spectroscopy
Code relevant to analyzing and visualizing Resonant Ultrasound Spectroscopy data

File: examples/Mn3Ge/mn3ge_2105A_RT/fit_report_50_resonances.txt

###############################################################################
###############################################################################

# [[Sample Characteristics]] 
# crystal symmetry:                       hexagonal           
# sample dimensions (mm) (x,y,z):         [0.869 1.01  1.193] 
# mass (mg):                              7.684976435144674   
# highest order basis polynomial:         16                  
# resonance frequencies calculated with:  RUS_RPR             

###############################################################################
###############################################################################

#Fit Statistics-----------------------------------------------------------------
	# fitting method     	= differential_evolution
	# data points        	= 50
	# variables          	= 5
	# fit success        	= True
	# function evals     	= 2319
	# fit duration       	= 370.94 seconds
	# chi-square         	= 0.00647106
	# reduced chi-square 	= 0.00014380

###############################################################################
###############################################################################

#Variables----------------------------------------------------------------------
	# c11 : 141.362 GPa (init = [[110, 160], GPa])
	# c12 : 57.929 GPa (init = [[15, 65], GPa])
	# c13 : 11.218 GPa (init = [[-10, 40], GPa])
	# c33 : 190.680 GPa (init = [[170, 220], GPa])
	# c44 : 49.005 GPa (init = [[20, 70], GPa])
#Fixed values-------------------------------------------------------------------
	# angle_x : 0.00000000 deg
	# angle_y : 0.00000000 deg
	# angle_z : 0.00000000 deg

###############################################################################
###############################################################################

#index  f exp(MHz)   f calc(MHz)  diff (%)     weight  
#-------------------------------------------------------------------------------
0       0.963767     0.961021     0.285        1.0     
1       1.308231     1.308037     0.015        1.0     
2       1.468002     1.477984     0.68         1.0     
3       1.509136     1.495376     0.912        1.0     
4       1.5637       1.560881     0.18         1.0     
5       1.579087     1.563245     1.003        1.0     
6       1.584498     1.597769     0.838        1.0     
7       1.601453     1.603998     0.159        1.0     
8       1.603796     1.609379     0.348        1.0     
9       1.784616     1.778784     0.327        1.0     
10      1.820979     1.826284     0.291        1.0     
11      1.873489     1.855043     0.985        1.0     
12      1.939671     1.927053     0.651        1.0     
13      1.951077     1.940446     0.545        1.0     
14      2.03256      2.018591     0.687        1.0     
15      2.094492     2.097266     0.132        1.0     
16      2.10616      2.1196       0.638        1.0     
17      2.144155     2.144663     0.024        1.0     
18      2.161859     2.162565     0.033        1.0     
19      2.165623     2.174736     0.421        1.0     
20      2.252531     2.252816     0.013        1.0     
21      2.32324      2.325003     0.076        1.0     
22      2.365134     2.347934     0.727        1.0     
23      2.381652     2.402065     0.857        1.0     
24      2.433657     2.429113     0.187        1.0     
25      2.462299     2.460398     0.077        1.0     
26      2.470756     2.475774     0.203        1.0     
27      2.524143     2.546224     0.875        1.0     
28      2.552684     2.569211     0.647        1.0     
29      2.576331     2.610409     1.323        1.0     
30      2.614329     2.628104     0.527        1.0     
31      2.65374      2.664462     0.404        1.0     
32      2.720249     2.705223     0.552        1.0     
33      2.752318     2.749687     0.096        1.0     
34      2.781013     2.777237     0.136        1.0     
35      2.843133     2.859174     0.564        1.0     
36      2.86225      2.871118     0.31         1.0     
37      2.910748     2.914746     0.137        1.0     
38      2.927387     2.915357     0.411        1.0     
39      2.934877     2.923203     0.398        1.0     
40      2.93911      2.933006     0.208        1.0     
41      2.94653      2.937427     0.309        1.0     
42      3.044538     3.048366     0.126        1.0     
43      3.105507     3.0893       0.522        1.0     
44      3.128728     3.129768     0.033        1.0     
45      3.190342     3.185123     0.164        1.0     
46      3.212029     3.216397     0.136        1.0     
47      3.287552     3.279565     0.243        1.0     
48      3.309903     3.297021     0.389        1.0     
49      3.31246      3.308783     0.111        1.0     
50      0.0          3.378452     0.0          0.0     
51      0.0          3.388        0.0          0.0     
52      0.0          3.428326     0.0          0.0     
53      0.0          3.439528     0.0          0.0     
54      0.0          3.492582     0.0          0.0     
55      0.0          3.508732     0.0          0.0     
56      0.0          3.521327     0.0          0.0     
57      0.0          3.525164     0.0          0.0     
58      0.0          3.558453     0.0          0.0     
59      0.0          3.575515     0.0          0.0     
#-------------------------------------------------------------------------------
# RMS = 0.505 %
#-------------------------------------------------------------------------------

File: examples/Mn3Ge/mn3ge_2105A_RT/fit_report_75_resonances.txt

###############################################################################
###############################################################################

# [[Sample Characteristics]] 
# crystal symmetry:                       hexagonal           
# sample dimensions (mm) (x,y,z):         [0.869 1.01  1.193] 
# mass (mg):                              7.684976435144674   
# highest order basis polynomial:         16                  
# resonance frequencies calculated with:  RUS_RPR             

###############################################################################
###############################################################################

#Fit Statistics-----------------------------------------------------------------
	# fitting method     	= differential_evolution
	# data points        	= 75
	# variables          	= 5
	# fit success        	= True
	# function evals     	= 2775
	# fit duration       	= 469.65 seconds
	# chi-square         	= 0.00883327
	# reduced chi-square 	= 0.00012619

###############################################################################
###############################################################################

#Variables----------------------------------------------------------------------
	# c11 : 131.335 GPa (init = [[110, 160], GPa])
	# c12 : 45.594 GPa (init = [[15, 65], GPa])
	# c13 : 6.320 GPa (init = [[-10, 40], GPa])
	# c33 : 198.287 GPa (init = [[170, 220], GPa])
	# c44 : 48.470 GPa (init = [[20, 70], GPa])
#Fixed values-------------------------------------------------------------------
	# angle_x : 0.00000000 deg
	# angle_y : 0.00000000 deg
	# angle_z : 0.00000000 deg

###############################################################################
###############################################################################

#index  f exp(MHz)   f calc(MHz)  diff (%)     weight  
#-------------------------------------------------------------------------------
0       0.963767     0.956973     0.705        1.0     
1       1.308231     1.317169     0.683        1.0     
2       1.468002     1.470887     0.197        1.0     
3       1.509136     1.512117     0.198        1.0     
4       1.5637       1.555883     0.5          1.0     
5       1.579087     1.575596     0.221        1.0     
6       1.584498     1.602869     1.159        1.0     
7       1.601453     1.612086     0.664        1.0     
8       1.603796     1.616968     0.821        1.0     
9       1.784616     1.799508     0.834        1.0     
10      1.820979     1.814738     0.343        1.0     
11      1.873489     1.869808     0.196        1.0     
12      1.939671     1.934274     0.278        1.0     
13      1.951077     1.957489     0.329        1.0     
14      2.03256      2.026954     0.276        1.0     
15      2.094492     2.086139     0.399        1.0     
16      2.10616      2.116699     0.5          1.0     
17      2.144155     2.125144     0.887        1.0     
18      2.161859     2.172072     0.472        1.0     
19      2.165623     2.174113     0.392        1.0     
20      2.252531     2.264687     0.54         1.0     
21      2.32324      2.310111     0.565        1.0     
22      2.365134     2.353336     0.499        1.0     
23      2.381652     2.394638     0.545        1.0     
24      2.433657     2.418504     0.623        1.0     
25      2.462299     2.477102     0.601        1.0     
26      2.470756     2.482857     0.49         1.0     
27      2.524143     2.55391      1.179        1.0     
28      2.552684     2.57055      0.7          1.0     
29      2.576331     2.592325     0.621        1.0     
30      2.614329     2.624237     0.379        1.0     
31      2.65374      2.644624     0.344        1.0     
32      2.720249     2.722228     0.073        1.0     
33      2.752318     2.746575     0.209        1.0     
34      2.781013     2.777996     0.109        1.0     
35      2.843133     2.844822     0.059        1.0     
36      2.86225      2.872334     0.352        1.0     
37      2.910748     2.888274     0.772        1.0     
38      2.927387     2.922895     0.153        1.0     
39      2.934877     2.924278     0.361        1.0     
40      2.93911      2.933028     0.207        1.0     
41      2.94653      2.937901     0.293        1.0     
42      3.044538     3.056552     0.395        1.0     
43      3.105507     3.096725     0.283        1.0     
44      3.128728     3.129521     0.025        1.0     
45      3.190342     3.181249     0.285        1.0     
46      3.212029     3.215034     0.094        1.0     
47      3.287552     3.288279     0.022        1.0     
48      3.309903     3.297962     0.361        1.0     
49      3.31246      3.323098     0.321        1.0     
50      3.359531     3.375306     0.47         1.0     
51      3.38296      3.386052     0.091        1.0     
52      3.442215     3.455041     0.373        1.0     
53      3.471147     3.457232     0.401        1.0     
54      3.490856     3.495343     0.129        1.0     
55      3.495795     3.504276     0.243        1.0     
56      3.499368     3.509315     0.284        1.0     
57      3.54568      3.534796     0.307        1.0     
58      0.0          3.570091     0.0          0.0     
59      3.580265     3.574763     0.154        1.0     
60      3.59204      3.597223     0.144        1.0     
61      3.603417     3.603327     0.003        1.0     
62      3.608084     3.608723     0.018        1.0     
63      0.0          3.613225     0.0          0.0     
64      3.617348     3.614405     0.081        1.0     
65      3.619305     3.621406     0.058        1.0     
66      3.646507     3.648082     0.043        1.0     
67      3.664599     3.651232     0.365        1.0     
68      3.711872     3.699746     0.327        1.0     
69      3.717142     3.724731     0.204        1.0     
70      3.786342     3.797336     0.29         1.0     
71      3.813535     3.80366      0.259        1.0     
72      3.839044     3.823198     0.413        1.0     
73      3.870405     3.850502     0.514        1.0     
74      3.915359     3.916947     0.041        1.0     
75      3.944816     3.927173     0.447        1.0     
76      3.974575     3.975602     0.026        1.0     
77      0.0          4.008266     0.0          0.0     
78      0.0          4.008535     0.0          0.0     
79      0.0          4.026407     0.0          0.0     
80      0.0          4.059658     0.0          0.0     
81      0.0          4.09545      0.0          0.0     
82      0.0          4.097744     0.0          0.0     
83      0.0          4.126517     0.0          0.0     
84      0.0          4.127905     0.0          0.0     
85      0.0          4.14051      0.0          0.0     
86      0.0          4.188374     0.0          0.0     
87      0.0          4.228497     0.0          0.0     
88      0.0          4.234975     0.0          0.0     
89      0.0          4.247975     0.0          0.0     
#-------------------------------------------------------------------------------
# RMS = 0.443 %
#-------------------------------------------------------------------------------

File: examples/Mn3Ge/mn3ge_2105A_RT/mn3ge_2105A_rpr_fit_report_45_resonances.txt

###############################################################################
###############################################################################

# [[Sample Characteristics]] 
# crystal symmetry:                       hexagonal           
# sample dimensions (mm) (x,y,z):         [0.869 1.01  1.193] 
# mass (mg):                              7.684976435144674   
# highest order basis polynomial:         16                  
# resonance frequencies calculated with:  RUS_RPR             

###############################################################################
###############################################################################

#Fit Statistics-----------------------------------------------------------------
	# fitting method     	= differential_evolution
	# data points        	= 45
	# variables          	= 5
	# fit success        	= True
	# function evals     	= 2103
	# fit duration       	= 347.75 seconds
	# chi-square         	= 0.00612220
	# reduced chi-square 	= 0.00015306

###############################################################################
###############################################################################

#Variables----------------------------------------------------------------------
	# c11 : 141.182 GPa (init = [[110, 160], GPa])
	# c12 : 57.735 GPa (init = [[15, 65], GPa])
	# c13 : 13.715 GPa (init = [[-10, 40], GPa])
	# c33 : 192.294 GPa (init = [[170, 220], GPa])
	# c44 : 48.878 GPa (init = [[20, 70], GPa])
#Fixed values-------------------------------------------------------------------
	# angle_x : 0.00000000 deg
	# angle_y : 0.00000000 deg
	# angle_z : 0.00000000 deg

###############################################################################
###############################################################################

#index  f exp(MHz)   f calc(MHz)  diff (%)     weight  
#-------------------------------------------------------------------------------
0       0.963767     0.959857     0.406        1.0     
1       1.308231     1.307421     0.062        1.0     
2       1.468002     1.476337     0.568        1.0     
3       1.509136     1.49531      0.916        1.0     
4       1.5637       1.562481     0.078        1.0     
5       1.579087     1.564725     0.91         1.0     
6       1.584498     1.597765     0.837        1.0     
7       1.601453     1.603874     0.151        1.0     
8       1.603796     1.607586     0.236        1.0     
9       1.784616     1.77868      0.333        1.0     
10      1.820979     1.825148     0.229        1.0     
11      1.873489     1.856494     0.907        1.0     
12      1.939671     1.926256     0.692        1.0     
13      1.951077     1.939901     0.573        1.0     
14      2.03256      2.018343     0.699        1.0     
15      2.094492     2.096331     0.088        1.0     
16      2.10616      2.120288     0.671        1.0     
17      2.144155     2.145563     0.066        1.0     
18      2.161859     2.160549     0.061        1.0     
19      2.165623     2.174217     0.397        1.0     
20      2.252531     2.251612     0.041        1.0     
21      2.32324      2.324312     0.046        1.0     
22      2.365134     2.347265     0.756        1.0     
23      2.381652     2.402474     0.874        1.0     
24      2.433657     2.427189     0.266        1.0     
25      2.462299     2.458282     0.163        1.0     
26      2.470756     2.472634     0.076        1.0     
27      2.524143     2.545697     0.854        1.0     
28      2.552684     2.568613     0.624        1.0     
29      2.576331     2.609229     1.277        1.0     
30      2.614329     2.62842      0.539        1.0     
31      2.65374      2.666061     0.464        1.0     
32      2.720249     2.705112     0.556        1.0     
33      2.752318     2.748969     0.122        1.0     
34      2.781013     2.776146     0.175        1.0     
35      2.843133     2.856567     0.473        1.0     
36      2.86225      2.868347     0.213        1.0     
37      2.910748     2.914607     0.133        1.0     
38      2.927387     2.915673     0.4          1.0     
39      2.934877     2.922253     0.43         1.0     
40      2.93911      2.929489     0.327        1.0     
41      2.94653      2.93385      0.43         1.0     
42      3.044538     3.046307     0.058        1.0     
43      3.105507     3.088408     0.551        1.0     
44      3.128728     3.130544     0.058        1.0     
45      0.0          3.182519     0.0          0.0     
46      0.0          3.213597     0.0          0.0     
47      0.0          3.278954     0.0          0.0     
48      0.0          3.293745     0.0          0.0     
49      0.0          3.308291     0.0          0.0     
50      0.0          3.376595     0.0          0.0     
51      0.0          3.384964     0.0          0.0     
52      0.0          3.428254     0.0          0.0     
53      0.0          3.439924     0.0          0.0     
54      0.0          3.491861     0.0          0.0     
#-------------------------------------------------------------------------------
# RMS = 0.519 %
#-------------------------------------------------------------------------------
