Repository: floriantheuss/Resonant_Ultrasound_Spectroscopy

# Resonant_Ultrasound_Spectroscopy
Code relevant to analyzing and visualizing Resonant Ultrasound Spectroscopy data

File: examples/Mn3Ge/Mn3Ge_2103B_out.txt
#->->->->->->->->->->->->->->->->->->->->->->->->->->->->->->->->->->->->->->->->->->->->->->->->->->->->->->->->->->->->->->->->->->->->->->->->->->->->->->->->->
#->->->->->->->->->->->->->->->->->->->->->->->->->->->->->->->->->->->->->->->->->->->->->->->->->->->->->->->->->->->->->->->->->->->->->->->->->->->->->->->->->
#
# Crystal Structure:               hexagonal 
# Mass (mg):                       4.7086317774368665
# Sample Dimensions (mm):          [0.823 0.741 1.052]
# Highest Order Basis Polynomial:  16        
# Number Of Calls:                 35        
#
#->->->->->->->->->->->->->->->->->->->->->->->->->->->->->->->->->->->->->->->->->->->->->->->->->->->->->->->->->->->->->->->->->->->->->->->->->->->->->->->->->
#->->->->->->->->->->->->->->->->->->->->->->->->->->->->->->->->->->->->->->->->->->->->->->->->->->->->->->->->->->->->->->->->->->->->->->->->->->->->->->->->->
#
# c11 =  (140.077  +/-  0.308) GPa  (0.22%);    bounds (GPa): [120. 150.];    init value = 138.8 GPa
# c12 =  (44.778   +/-  0.368) GPa  (0.82%);    bounds (GPa): [25. 55.];      init value = 42.0 GPa
# c13 =  (17.387   +/-  0.99) GPa   (5.7%);     bounds (GPa): [ 0. 30.];      init value = 14.3 GPa
# c33 =  (194.724  +/-  0.907) GPa  (0.47%);    bounds (GPa): [180. 210.];    init value = 194.6 GPa
# c44 =  (44.404   +/-  0.075) GPa  (0.17%);    bounds (GPa): [30. 60.];      init value = 45.2 GPa
#
#->->->->->->->->->->->->->->->->->->->->->->->->->->->->->->->->->->->->->->->->->->->->->->->->->->->->->->->->->->->->->->->->->->->->->->->->->->->->->->->->->
#->->->->->->->->->->->->->->->->->->->->->->->->->->->->->->->->->->->->->->->->->->->->->->->->->->->->->->->->->->->->->->->->->->->->->->->->->->->->->->->->->
#
# index    f exp (MHz)    f calc (MHz)   difference (%)         2*df/dlnc11    2*df/dlnc12    2*df/dlnc13    2*df/dlnc33    2*df/dlnc44    

0        1.06983        1.05914        0.99887                0.031552       -0.009721      -0.000245      0.002989       0.975425       
1        1.6121         1.60687        0.32463                0.8765         -0.276794      -0.002223      0.013796       0.388721       
2        1.65971        1.65509        0.27818                0.029968       -0.000899      -0.021308      0.57426        0.417978       
3        1.67391        1.67433        -0.02477               0.018153       -0.00392       -0.000268      0.031839       0.954196       
4        1.70637        1.7055         0.05111                0.027245       -0.001781      -0.017624      0.550246       0.441914       
5        1.78052        1.7799         0.03491                0.016547       -0.003963      -0.000927      0.044589       0.943755       
6        2.01866        2.01716        0.07451                1.264927       -0.274201      -0.002275      0.002677       0.008871       
7        2.03714        2.03944        -0.11299               1.440825       -0.446154      -0.002723      0.004616       0.003435       
8        2.04722        2.04929        -0.10093               1.104803       -0.321259      0.00076        0.012054       0.203642       
9        2.10726        2.10635        0.04319                0.127867       -0.039181      -0.003061      0.110782       0.803593       
10       2.25242        2.24735        0.225                  0.984817       -0.196347      -0.007022      0.003607       0.214945       
11       2.27797        2.28706        -0.39927               1.409126       -0.433182      -0.008485      0.03252        2.2e-05        
12       2.31801        2.30696        0.47646                0.599198       -0.18662       -0.008595      0.438093       0.157924       
13       2.34494        2.34469        0.01052                0.908303       -0.250196      -0.038389      0.376447       0.003835       
14       2.34923        2.34785        0.05873                1.269519       -0.274501      -0.007481      0.003937       0.008526       
15       2.40663        2.409          -0.09867               0.126012       -0.01123       -0.060572      0.945642       0.000148       
16       2.51046        2.50359        0.27374                1.040518       -0.210322      -0.006388      0.00358        0.172612       
17       2.52837        2.52498        0.13426                0.523457       0.012946       -0.007751      0.032382       0.438965       
18       2.55406        2.55557        -0.05922               0.630473       -0.189975      0.004387       0.038377       0.516737       
19       2.66011        2.6528         0.27506                1.225244       -0.238857      0.003572       0.007713       0.002328       
20       2.78439        2.77919        0.18682                0.678819       -0.134746      -0.015202      0.159555       0.311575       
21       2.78836        2.78416        0.15069                0.686608       -0.203741      -0.006011      0.048145       0.474998       
22       2.81876        2.81089        0.27911                1.019876       -0.214376      0.001939       0.004834       0.187728       
23       2.82257        2.81473        0.2777                 0.5461         0.058804       -0.034332      0.393698       0.035729       
24       2.87222        2.8633         0.31064                0.671702       -0.162209      -0.014152      0.289418       0.215241       
25       2.89534        2.90011        -0.16452               0.620674       -0.147646      -0.031161      0.191729       0.366405       
26       2.94925        2.94969        -0.0149                0.661995       -0.194101      -0.014281      0.096697       0.44969        
27       2.95268        2.95452        -0.06245               0.190216       -0.003838      -0.0313        0.418611       0.426311       
28       3.01262        3.01792        -0.17616               0.068464       -0.000499      -0.027334      0.470142       0.489228       
29       3.05742        3.05976        -0.07672               0.081          -0.013174      -0.004134      0.18831        0.747998       
30       3.07142        3.06665        0.15551                0.196678       -0.03769       -0.001385      0.150467       0.69193        
31       3.12366        3.13538        -0.37519               0.860641       0.094337       0.019628       0.02488        0.000513       
32       3.17372        3.17408        -0.01135               0.119607       -0.034629      -0.005494      0.084557       0.83596        
33       3.19369        3.18856        0.16064                0.759434       -0.231688      -0.005417      0.207207       0.270463       
34       3.25002        3.26066        -0.32736               1.394572       -0.415266      0.004461       0.008417       0.007816       
35       3.26806        3.27568        -0.23305               1.403473       -0.412038      0.000521       0.003514       0.00453        
36       3.35112        3.34452        0.19677                0.75813        -0.152381      -0.007264      0.014321       0.387195       
37       3.35357        3.35858        -0.14928               0.596574       0.073158       -0.056786      0.174594       0.212459       
38       3.42528        3.42204        0.09457                0.780466       -0.22779       -0.002563      0.128871       0.321016       
39       3.46784        3.47196        -0.11888               0.269829       -0.052929      -0.021123      0.28095        0.523272       
40       3.50968        3.51524        -0.15836               0.909828       -0.252721      -0.001264      0.099121       0.245036       
41       3.53004        3.53253        -0.07055               0.936106       -0.258265      0.00041        0.096627       0.225122       
42       3.57442        3.57538        -0.02701               0.392593       -0.099461      -0.000919      0.20698        0.500807       
43       3.69314        3.70045        -0.19776               0.371745       -0.095001      -0.009848      0.144953       0.588151       
44       3.73386        3.73476        -0.02393               1.334453       -0.341422      -0.006442      0.005658       0.007753       
45       3.7692         3.77154        -0.06218               0.428611       -0.100718      -0.006507      0.042335       0.636279       
46       3.78628        3.79856        -0.32452               0.322221       -0.086416      -0.013375      0.297621       0.479949       
47       3.82255        3.82119        0.03565                0.54403        -0.141218      -0.005121      0.063597       0.538712       
48       3.89183        3.88328        0.21976                1.22687        -0.315343      -0.007216      0.005904       0.089785       
49       3.9088         3.91288        -0.10447               0.442028       -0.107714      -0.008154      0.06072        0.61312        
50       3.94485        3.9391         0.14596                0.284426       -0.029192      -0.019263      0.258684       0.505344       
51       3.97554        3.97444        0.02759                0.729932       -0.193388      -0.01312       0.2349         0.241676       
#52       0              4.07126        0                      0.0            -0.0           -0.0           0.0            0.0            
#53       0              4.08146        0                      0.0            -0.0           -0.0           0.0            0.0            
#54       0              4.08377        0                      0.0            -0.0           -0.0           0.0            0.0            
#55       0              4.09863        0                      0.0            -0.0           -0.0           0.0            0.0            
#56       0              4.12025        0                      0.0            0.0            -0.0           0.0            0.0            
#57                      4.15132                                                                                                          
#58                      4.19712                                                                                                          
#59                      4.20962                                                                                                          
#60                      4.24236                                                                                                          
#61                      4.2556                                                                                                           
#62                      4.31632                                                                                                          
#63                      4.35141                                                                                                          
#64                      4.36314                                                                                                          
#65                      4.40411                                                                                                          
#66                      4.42365                                                                                                          
#
#->->->->->->->->->->->->->->->->->->->->->->->->->->->->->->->->->->->->->->->->->->->->->->->->->->->->->->->->->->->->->->->->->->->->->->->->->->->->->->->->->
#
# RMS = 0.033 %
#
#->->->->->->->->->->->->->->->->->->->->->->->->->->->->->->->->->->->->->->->->->->->->->->->->->->->->->->->->->->->->->->->->->->->->->->->->->->->->->->->->->
#->->->->->->->->->->->->->->->->->->->->->->->->->->->->->->->->->->->->->->->->->->->->->->->->->->->->->->->->->->->->->->->->->->->->->->->->->->->->->->->->->

File: examples/Mn3Ge/Mn3Ge_2105A_out.txt
#->->->->->->->->->->->->->->->->->->->->->->->->->->->->->->->->->->->->->->->->->->->->->->->->->->->->->->->->->->->->->->->->->->->->->->->->->->->->->->->->->
#->->->->->->->->->->->->->->->->->->->->->->->->->->->->->->->->->->->->->->->->->->->->->->->->->->->->->->->->->->->->->->->->->->->->->->->->->->->->->->->->->
#
# Crystal Structure:               hexagonal 
# Mass (mg):                       7.684976435144674
# Sample Dimensions (mm):          [0.869 1.01  1.193]
# Highest Order Basis Polynomial:  16        
# Number Of Calls:                 3616      
#
#->->->->->->->->->->->->->->->->->->->->->->->->->->->->->->->->->->->->->->->->->->->->->->->->->->->->->->->->->->->->->->->->->->->->->->->->->->->->->->->->->
#->->->->->->->->->->->->->->->->->->->->->->->->->->->->->->->->->->->->->->->->->->->->->->->->->->->->->->->->->->->->->->->->->->->->->->->->->->->->->->->->->
#
# c11 =  (139.702  +/-  0.315) GPa  (0.23%);    bounds (GPa): [120. 150.];    init value = 138.8 GPa
# c12 =  (44.414   +/-  0.381) GPa  (0.86%);    bounds (GPa): [25. 55.];      init value = 42.0 GPa
# c13 =  (16.36    +/-  0.936) GPa  (5.72%);    bounds (GPa): [ 0. 30.];      init value = 14.3 GPa
# c33 =  (192.655  +/-  0.9) GPa    (0.47%);    bounds (GPa): [180. 210.];    init value = 194.6 GPa
# c44 =  (44.295   +/-  0.068) GPa  (0.15%);    bounds (GPa): [30. 60.];      init value = 45.2 GPa
#
#->->->->->->->->->->->->->->->->->->->->->->->->->->->->->->->->->->->->->->->->->->->->->->->->->->->->->->->->->->->->->->->->->->->->->->->->->->->->->->->->->
#->->->->->->->->->->->->->->->->->->->->->->->->->->->->->->->->->->->->->->->->->->->->->->->->->->->->->->->->->->->->->->->->->->->->->->->->->->->->->->->->->
#
# index    f exp (MHz)    f calc (MHz)   difference (%)         2*df/dlnc11    2*df/dlnc12    2*df/dlnc13    2*df/dlnc33    2*df/dlnc44    

0        0.93416        0.91945        1.57409                0.062403       -0.019436      -0.000222      0.002744       0.954511       
1        1.34242        1.33669        0.42676                0.850636       -0.267189      -0.001968      0.012678       0.405843       
2        1.41057        1.40984        0.05196                0.022293       -0.004673      -4e-05         0.025237       0.957184       
3        1.47614        1.46724        0.60254                0.057136       -0.004765      -0.024415      0.561112       0.410933       
4        1.53052        1.52949        0.06724                0.031354       -0.002988      -0.015501      0.534013       0.453123       
5        1.54325        1.53643        0.44174                0.01989        -0.004877      -0.000888      0.04051        0.945365       
6        1.62581        1.62557        0.01511                1.235382       -0.267866      0.004011       0.009176       0.019298       
7        1.66394        1.66287        0.06418                1.055785       -0.28932       0.00013        0.011078       0.222327       
8        1.69665        1.70234        -0.33533               1.442474       -0.443864      -0.002011      0.002639       0.000762       
9        1.83162        1.82892        0.14726                0.179688       -0.054982      -0.004425      0.190521       0.689198       
10       1.85231        1.84917        0.16927                0.938491       -0.183883      -0.0057        0.002967       0.248125       
11       1.89117        1.89214        -0.0514                1.41658        -0.424181      -0.006521      0.014109       1.2e-05        
12       1.9885         1.98588        0.13203                0.856934       -0.228277      -0.037869      0.402593       0.006618       
13       2.01687        2.01257        0.21354                0.507099       -0.156252      -0.00679       0.381178       0.274764       
14       2.0274         2.01895        0.41675                1.267218       -0.272545      -0.006378      0.003419       0.008286       
15       2.10991        2.11141        -0.07107               0.11104        0.000494       -0.063419      0.95177        0.000115       
16       2.12458        2.11558        0.42344                0.570703       -0.018332      -0.005741      0.027931       0.425439       
17       2.15226        2.14172        0.48996                1.021406       -0.206053      -0.004533      0.003295       0.185885       
18       2.15967        2.16287        -0.14826               0.608194       -0.180201      0.00407        0.03342        0.534517       
19       2.22919        2.22054        0.38799                1.208465       -0.232784      0.005219       0.016426       0.002674       
20       2.28041        2.28038        0.00133                0.689503       -0.205057      -0.004294      0.037655       0.482192       
21       2.36148        2.35793        0.15022                0.635673       -0.124535      -0.014535      0.173273       0.330123       
22       2.38028        2.37264        0.32105                1.008366       -0.20814       0.000863       0.003587       0.195324       
23       2.40566        2.39928        0.2649                 0.547163       0.046218       -0.030138      0.411438       0.025318       
24       2.45312        2.44639        0.27443                0.701266       -0.171286      -0.01458       0.306834       0.177766       
25       2.45747        2.45395        0.14317                0.555353       -0.114487      -0.026528      0.162306       0.423356       
26       2.51063        2.50389        0.26837                0.767267       -0.220132      -0.013448      0.069172       0.397141       
27       2.54179        2.54337        -0.06217               0.174167       0.002167       -0.032585      0.454397       0.401854       
28       2.62742        2.62407        0.12735                0.183192       -0.033335      -0.030682      0.436483       0.444342       
29       2.6334         2.63798        -0.17391               0.868398       0.076648       0.022952       0.031548       0.000455       
30       2.66778        2.66901        -0.04613               0.71038        -0.216435      -0.004603      0.232091       0.278568       
31       2.67374        2.6706         0.11748                0.15247        -0.021467      -0.002314      0.168732       0.702579       
32       2.69297        2.68856        0.1637                 0.087664       -0.015062      -0.004293      0.191498       0.740193       
33       2.7063         2.71233        -0.22299               1.296801       -0.385787      0.008743       0.041415       0.038828       
34       2.72752        2.72829        -0.02833               1.396166       -0.407074      0.001653       0.005061       0.004195       
35       2.78113        2.78068        0.01633                0.142302       -0.041218      -0.00587       0.095739       0.809046       
36       2.85397        2.85534        -0.0481                0.730492       -0.145273      -0.006819      0.01914        0.40246        
37       2.8592         2.86299        -0.13248               0.589201       0.049378       -0.046211      0.161046       0.246586       
38       2.95201        2.95065        0.04587                0.761933       -0.216554      -0.001988      0.110346       0.346262       
39       2.96351        2.96649        -0.10058               0.896166       -0.252879      0.00046        0.083725       0.272528       
40       2.97424        2.9777         -0.11622               0.276083       -0.047991      -0.02375       0.291753       0.503905       
41       2.98465        2.98098        0.12303                0.890369       -0.245936      0.001318       0.08707        0.267178       
42       3.07071        3.07425        -0.11527               1.316751       -0.33769       -0.00307       0.00933        0.01468        
43       3.0855         3.08725        -0.05682               0.372031       -0.087737      -0.000919      0.198978       0.517647       
44       3.15138        3.15382        -0.07759               0.370244       -0.085219      -0.011201      0.16923        0.556946       
45       3.18215        3.17768        0.14046                0.545584       -0.137437      -0.004709      0.058713       0.537848       
46       3.21385        3.21208        0.05533                1.208005       -0.310894      -0.005777      0.005622       0.103044       
47       3.21902        3.22184        -0.08757               0.368438       -0.078272      -0.007126      0.058009       0.65895        
48       3.24617        3.25321        -0.21689               0.277992       -0.064438      -0.012468      0.30136        0.497555       
49       3.30823        3.31637        -0.24624               0.283903       -0.060718      0.001367       0.067057       0.708392       
50       3.33779        3.33611        0.05034                0.340689       -0.036368      -0.020296      0.287136       0.428839       
51       3.34125        3.33896        0.06846                0.735236       -0.192607      -0.012552      0.246802       0.223121       
52       3.43213        3.43291        -0.02251               0.379118       -0.055023      -0.011444      0.056388       0.630961       
53       3.47336        3.47494        -0.04546               0.583457       -0.177342      -0.007236      0.211088       0.390033       
54       3.50863        3.51207        -0.09785               0.495298       -0.144605      0.003022       0.035124       0.611161       
55       3.5367         3.53395        0.07768                0.435158       -0.045243      -0.011147      0.095733       0.5255         
56       3.54383        3.54489        -0.02989               0.402434       -0.006523      -0.01678       0.127059       0.49381        
57       3.54996        3.5472         0.07757                0.264663       -0.040205      -0.014656      0.22413        0.566068       
58       3.55264        3.56797        -0.43174               0.421435       -0.002339      -0.031271      0.221776       0.390398       
59       3.57592        3.58236        -0.18023               0.653002       -0.17036       -0.01074       0.152099       0.375999       
60       3.5884         3.59158        -0.08864               0.514301       -0.130034      -0.012736      0.187125       0.441344       
61       3.61826        3.62324        -0.13779               0.601196       -0.169166      -0.003164      0.166752       0.404382       
62       3.62344        3.62404        -0.01661               0.891459       -0.221086      -0.002455      0.020398       0.311684       
63       3.62946        3.63161        -0.05948               1.266295       -0.344083      0.00402        0.019149       0.05462        
64       3.67443        3.68301        -0.23361               1.233317       -0.302458      0.008685       0.021436       0.039019       
65       3.7091         3.70735        0.0473                 1.304327       -0.332558      0.000365       0.005943       0.021922       
66       3.71258        3.70843        0.11176                1.00096        -0.27132       -0.005648      0.061955       0.214053       
#67       0              3.76565        0                      0.0            -0.0           -0.0           0.0            0.0            
#68       0              3.78815        0                      0.0            -0.0           0.0            0.0            0.0            
#69       0              3.79733        0                      0.0            -0.0           -0.0           0.0            0.0            
#70       0              3.80204        0                      0.0            -0.0           0.0            0.0            0.0            
#71       0              3.81818        0                      0.0            -0.0           -0.0           0.0            0.0            
#72                      3.85306                                                                                                          
#73                      3.85663                                                                                                          
#74                      3.93272                                                                                                          
#75                      3.96903                                                                                                          
#76                      3.98463                                                                                                          
#77                      3.98832                                                                                                          
#78                      4.00089                                                                                                          
#79                      4.02394                                                                                                          
#80                      4.02471                                                                                                          
#81                      4.08267                                                                                                          
#
#->->->->->->->->->->->->->->->->->->->->->->->->->->->->->->->->->->->->->->->->->->->->->->->->->->->->->->->->->->->->->->->->->->->->->->->->->->->->->->->->->
#
# RMS = 0.034 %
#
#->->->->->->->->->->->->->->->->->->->->->->->->->->->->->->->->->->->->->->->->->->->->->->->->->->->->->->->->->->->->->->->->->->->->->->->->->->->->->->->->->
#->->->->->->->->->->->->->->->->->->->->->->->->->->->->->->->->->->->->->->->->->->->->->->->->->->->->->->->->->->->->->->->->->->->->->->->->->->->->->->->->->

File: examples/Mn3Ge/fit_report.txt

########################################################################################################################
########################################################################################################################

# [[Sample Characteristics]] 
# crystal symmetry:                       hexagonal           
# sample dimensions (mm) (x,y,z):         [0.911 1.02  1.305] 
# mass (mg):                              8.9                 
# highest order basis polynomial:         16                  
# resonance frequencies calculated with:  RUS_RPR             

########################################################################################################################
########################################################################################################################

#Fit Statistics-----------------------------------------------------------------
	# fitting method     	= leastsq
	# data points        	= 84
	# variables          	= 5
	# fit success        	= True
	# function evals     	= 29
	# fit duration       	= 6.45 seconds
	# chi-square         	= 0.00190553
	# reduced chi-square 	= 0.00002412
#Variables----------------------------------------------------------------------
	# c11 : 138.357 GPa (init = [[120, 150], GPa])
	# c12 : 42.158 GPa (init = [[25, 55], GPa])
	# c13 : 14.456 GPa (init = [[0, 30], GPa])
	# c33 : 194.322 GPa (init = [[180, 210], GPa])
	# c44 : 45.059 GPa (init = [[30, 60], GPa])
#Fixed values-------------------------------------------------------------------
	# angle_x : 0.00000000 deg
	# angle_y : 0.00000000 deg
	# angle_z : 0.00000000 deg

########################################################################################################################
########################################################################################################################

                                                       2 x logarithmic derivative (2 x dlnf / dlnc)                                                    
#index  f exp(MHz)   f calc(MHz)  diff (%)     weight  c11          c12          c13          c33          c44          
#-----------------------------------------------------------------------------------------------------------------------
0       0.86329      0.858756     0.525        1.0     0.032935     -0.009696    -0.000191    0.002944     0.974009     
1       1.315918     1.312289     0.276        1.0     0.858079     -0.258221    -0.001839    0.013782     0.388199     
2       1.337735     1.335945     0.134        1.0     0.024836     -0.001133    -0.014754    0.578442     0.41261      
3       1.359745     1.359884     0.01         1.0     0.017785     -0.00355     -3.7e-05     0.032323     0.953478     
4       1.380895     1.379924     0.07         1.0     0.024071     -0.002088    -0.011875    0.552848     0.437045     
5       1.451318     1.452489     0.081        1.0     0.015803     -0.003592    -0.000581    0.046429     0.941941     
6       1.627631     1.624746     0.177        1.0     1.242514     -0.249458    -0.001483    0.002001     0.006426     
7       1.652097     1.659746     0.463        1.0     1.408902     -0.415057    -0.002199    0.004243     0.004112     
8       1.66751      1.663451     0.243        1.0     1.075387     -0.292522    0.000913     0.01248      0.203742     
9       1.706839     1.706395     0.026        1.0     0.137168     -0.040363    -0.002046    0.122019     0.783222     
10      1.819579     1.814476     0.28         1.0     0.963008     -0.177476    -0.004791    0.002545     0.216714     
11      1.858302     1.858662     0.019        1.0     1.372608     -0.399128    -0.007829    0.034326     2.3e-05      
12      1.876659     1.872063     0.245        1.0     0.57596      -0.171242    -0.004983    0.423233     0.177033     
13      1.905238     1.902688     0.134        1.0     0.883981     -0.232342    -0.029505    0.374117     0.00375      
14      1.914726     1.914116     0.032        1.0     1.246256     -0.249928    -0.005549    0.002959     0.006261     
15      1.950258     1.949827     0.022        1.0     0.109573     -0.014481    -0.041739    0.946511     0.000135     
16      2.043762     2.038514     0.257        1.0     1.022454     -0.191192    -0.004127    0.002558     0.170306     
17      2.056432     2.051523     0.239        1.0     0.543079     0.010713     -0.00465     0.031408     0.41945      
18      2.073754     2.077869     0.198        1.0     0.616161     -0.175836    0.004153     0.040914     0.514609     
19      2.154024     2.14806      0.277        1.0     1.202941     -0.213597    0.002916     0.006097     0.001643     
20      2.259128     2.251194     0.351        1.0     0.66032      -0.121176    -0.011363    0.153256     0.318963     
21      2.267891     2.263829     0.179        1.0     0.675153     -0.190535    -0.004721    0.047783     0.472321     
22      2.2821       2.274496     0.333        1.0     0.554826     0.057394     -0.02635     0.38009      0.034039     
23      2.28672      2.279824     0.302        1.0     0.998416     -0.195374    0.00325      0.006183     0.187525     
24      2.331612     2.323813     0.334        1.0     0.634047     -0.146294    -0.009737    0.297811     0.224172     
25      2.353409     2.355951     0.108        1.0     0.610775     -0.134536    -0.02605     0.188965     0.360846     
26      2.397702     2.395556     0.09         1.0     0.207981     -0.00537     -0.02451     0.400881     0.421019     
27      2.405233     2.405599     0.015        1.0     0.617005     -0.172662    -0.012108    0.106557     0.461208     
28      2.452348     2.450741     0.066        1.0     0.057967     0.000644     -0.02028     0.463912     0.497757     
29      2.481088     2.480621     0.019        1.0     0.077781     -0.011433    -0.002571    0.190832     0.745392     
30      2.495769     2.488707     0.283        1.0     0.231819     -0.043553    -0.000151    0.143268     0.668617     
31      2.510943     2.518612     0.305        1.0     0.870289     0.095935     0.015043     0.01847      0.000263     
32      2.573004     2.576949     0.153        1.0     0.116285     -0.0323      -0.0042      0.083784     0.836431     
33      2.587117     2.582973     0.16         1.0     0.741541     -0.215839    -0.003472    0.208015     0.269755     
34      2.645635     2.648391     0.104        1.0     1.371972     -0.386408    0.003248     0.005751     0.005437     
35      2.660829     2.662219     0.052        1.0     1.375773     -0.381677    0.00033      0.002392     0.003181     
36      2.707036     2.713788     0.249        1.0     0.743517     -0.13849     -0.005367    0.013729     0.38661      
37      2.718903     2.720363     0.054        1.0     0.589238     0.068237     -0.043281    0.169214     0.216592     
38      2.787169     2.786538     0.023        1.0     0.76439      -0.210902    -0.001589    0.124461     0.323641     
39      2.819064     2.819393     0.012        1.0     0.265086     -0.049511    -0.015913    0.27696      0.523378     
40      2.853757     2.852612     0.04         1.0     0.887405     -0.232229    -0.000387    0.102439     0.242772     
41      2.86775      2.867408     0.012        1.0     0.918251     -0.238441    0.001214     0.099832     0.219144     
42      2.900467     2.898103     0.082        1.0     0.385999     -0.091751    0.000468     0.209068     0.496217     
43      3.004964     3.004571     0.013        1.0     0.359143     -0.083764    -0.007795    0.145225     0.58719      
44      3.027684     3.026325     0.045        1.0     1.309932     -0.31508     -0.004434    0.004016     0.005566     
45      3.055466     3.058609     0.103        1.0     0.422231     -0.094164    -0.004744    0.040287     0.63639      
46      3.075397     3.080132     0.154        1.0     0.314622     -0.079033    -0.010439    0.294548     0.480302     
47      3.12169      3.11219      0.304        1.0     0.542597     -0.133714    -0.003738    0.064042     0.530813     
48      3.153971     3.14759      0.202        1.0     1.203656     -0.290823    -0.005342    0.004582     0.087927     
49      3.180459     3.183063     0.082        1.0     0.431612     -0.100046    -0.005959    0.059685     0.614709     
50      3.195999     3.190144     0.183        1.0     0.282725     -0.025912    -0.014546    0.257944     0.499789     
51      3.236595     3.23127      0.165        1.0     0.719528     -0.181222    -0.009569    0.229468     0.241796     
52      3.302157     3.305514     0.102        1.0     0.199985     -0.024399    -0.010854    0.214327     0.62094      
53      3.30783      3.311943     0.124        1.0     0.252691     -0.019433    -0.001322    0.056688     0.711376     
54      3.311863     3.313662     0.054        1.0     0.408448     -0.118663    -0.005106    0.183003     0.532318     
55      3.326765     3.325972     0.024        1.0     0.472651     -0.068193    -0.00592     0.058554     0.542908     
56      3.338793     3.340797     0.06         1.0     0.366584     0.026715     -0.016253    0.141589     0.481364     
57      3.350336     3.363741     0.4          1.0     0.347785     0.039408     -0.024465    0.234633     0.402638     
58      3.406242     3.406666     0.012        1.0     0.589915     -0.14981     -0.005636    0.167093     0.398438     
59      3.418442     3.418101     0.01         1.0     0.553911     -0.137409    -0.007109    0.178021     0.412586     
60      3.445046     3.447144     0.061        1.0     0.515005     -0.143872    0.002284     0.046337     0.580245     
61      3.453315     3.454286     0.028        1.0     0.606469     -0.164676    -0.002113    0.155983     0.404337     
62      3.503158     3.498305     0.139        1.0     0.921009     -0.221714    -0.000198    0.01505      0.285853     
63      3.533018     3.5332       0.005        1.0     1.324939     -0.337721    -0.000522    0.002219     0.011085     
64      3.547987     3.543554     0.125        1.0     0.773998     -0.195076    -0.00278     0.104543     0.319315     
65      3.580287     3.570125     0.284        1.0     0.349875     -0.047092    -0.011081    0.197705     0.510592     
66      3.590199     3.593037     0.079        1.0     1.300081     -0.312947    0.002984     0.003607     0.006275     
67      3.596618     3.593973     0.074        1.0     1.306282     -0.31558     -0.001587    0.002291     0.008594     
68      3.648969     3.643478     0.15         1.0     0.367758     -0.053569    -0.005876    0.090635     0.601052     
69      3.669138     3.663437     0.155        1.0     0.964613     -0.249341    -0.002465    0.027929     0.259265     
70      3.688207     3.69716      0.243        1.0     1.089        -0.27216     -0.006687    0.107747     0.082099     
71      3.698328     3.703598     0.143        1.0     1.386331     -0.393475    -0.00028     0.001184     0.00624      
72      3.713795     3.708852     0.133        1.0     1.05934      -0.248072    -0.001183    0.024763     0.165151     
73      3.73026      3.72873      0.041        1.0     0.335348     -0.071958    -0.012936    0.214678     0.534868     
74      3.743308     3.74049      0.075        1.0     0.66099      -0.173355    -0.009347    0.080267     0.441445     
75      3.750437     3.755823     0.144        1.0     0.242658     -0.032795    0.000105     0.128992     0.66104      
76      3.76102      3.768064     0.187        1.0     0.570096     -0.159525    -0.004394    0.099204     0.494618     
77      3.763257     3.769018     0.153        1.0     0.342879     -0.068625    -0.006833    0.105469     0.62711      
78      3.811571     3.81667      0.134        1.0     0.660892     -0.135566    -0.01416     0.105861     0.382974     
79      3.860859     3.869299     0.219        1.0     0.752095     -0.191778    -0.00129     0.089979     0.350995     
80      3.869497     3.879801     0.266        1.0     1.377544     -0.383029    4.5e-05      0.001448     0.003991     
81      3.898889     3.900346     0.037        1.0     0.404884     -0.013748    -0.082096    0.639916     0.051043     
82      3.942837     3.946763     0.1          1.0     0.015981     0.000273     0.001611     0.980957     0.001178     
83      3.953787     3.952129     0.042        1.0     0.474367     -0.0932      -0.002527    0.117212     0.504147     
84      0.0          3.962901     0.0          0.0     1.16561      -0.313722    -0.008891    0.0514       0.105603     
85      0.0          4.008689     0.0          0.0     0.150318     -0.005453    -0.049313    0.737136     0.167312     
86      0.0          4.009802     0.0          0.0     0.743442     -0.167297    -0.004941    0.040251     0.388545     
87      0.0          4.011056     0.0          0.0     0.544449     -0.133453    -0.003744    0.075871     0.516878     
88      0.0          4.019136     0.0          0.0     0.410529     -0.077968    -0.003703    0.069128     0.602015     
89      0.0          4.019254     0.0          0.0     0.757961     -0.158117    -0.006127    0.060922     0.345361     
90      0.0          4.035305     0.0          0.0     0.537908     -0.134665    -0.001872    0.083501     0.515129     
91      0.0          4.058066     0.0          0.0     0.28017      0.037571     -0.016142    0.192227     0.506174     
92      0.0          4.084411     0.0          0.0     0.620075     -0.17872     -0.001931    0.10575      0.454826     
93      0.0          4.118326     0.0          0.0     0.472939     -0.09818     -0.007399    0.185707     0.446934     
94      0.0          4.123329     0.0          0.0     0.560476     -0.129199    -0.008708    0.177298     0.400132     
95      0.0          4.13372      0.0          0.0     0.738631     -0.17502     -0.007215    0.133965     0.309639     
96      0.0          4.134018     0.0          0.0     0.612591     -0.152816    -0.006946    0.130589     0.416583     
97      0.0          4.16646      0.0          0.0     0.281248     -0.036763    -0.040169    0.571162     0.224523     
98      0.0          4.183953     0.0          0.0     0.336025     -0.042924    0.006736     0.290462     0.409702     
99      0.0          4.190213     0.0          0.0     1.128288     -0.132606    -0.002371    0.004837     0.001854     
100     0.0          4.194955     0.0          0.0     0.311329     -0.076194    -0.010179    0.257629     0.517415     
101     0.0          4.204609     0.0          0.0     0.478789     -0.12235     -0.000966    0.086024     0.558503     
102     0.0          4.251537     0.0          0.0     0.699553     -0.138023    -0.003702    0.059569     0.382603     
103     0.0          4.31387      0.0          0.0     0.514669     -0.126627    -0.005038    0.167374     0.449622     
104     0.0          4.319165     0.0          0.0     1.32483      -0.328728    -0.002585    0.001699     0.004783     
105     0.0          4.326214     0.0          0.0     0.377167     -0.065975    -0.018198    0.167979     0.539027     
106     0.0          4.359072     0.0          0.0     0.544157     -0.117587    -0.005606    0.165018     0.414018     
107     0.0          4.366317     0.0          0.0     0.75197      -0.22274     -0.003562    0.110612     0.363719     
108     0.0          4.396852     0.0          0.0     0.499697     -0.12139     4.5e-05      0.086552     0.535096     
109     0.0          4.398041     0.0          0.0     0.641861     -0.182041    -0.006981    0.116052     0.431109     
#-----------------------------------------------------------------------------------------------------------------------
# RMS = 0.184 %
#-----------------------------------------------------------------------------------------------------------------------
